Repository: martinng06/spartan-sat-thermal

# Spartan Sat — Thermal Engineering

**Thermal analysis and control design for the Spartan Sat 2U CubeSat, SJSU CubeSat program.**
- **Mission:** 2U CubeSat, ISS deployment to Low Earth Orbit (~400 km)
- **Technology stack:** Thermal Desktop + Sinda, SolidWorks, Python
- **Headline finding:** The bare Type III gray anodize 2U design reaches ~47 °C panel average in the hot case as 3 of 4 binding components pass their operational limits with healthy margin. The battery exceeds its 40 °C ceiling by 4 °C.

## Contents

| Folder                 | What's in it                                                                                                 |
| ---------------------- | ------------------------------------------------------------------------------------------------------------ |
| [`docs/`](docs/)       | technical documents: mission, requirements, methodology, materials, results, iteration history, TVAC testing |
| [`figures/`](figures/) | plots and simulation renders                                                                                 |
| [`data/`](data/)       | boundary conditions, component thermal budget, materials properties, raw simulation output                   |

## Mission and Environment

Spartan Sat is designed for a LEO orbit at ~400 km. The thermal environment is bounded by:

| Source       | Value                     |
| ------------ | ------------------------- |
| Solar flux   | ~1361 W/m²                |
| Earth albedo | 0.14–0.19 → ~185–270 W/m² |
| Earth IR     | ~218–228 W/m²             |

Two design cases are carried through the analysis: a hot case (β = 60°, solar = 1419 W/m², albedo = 0.55) and a cold case (β = 0°, solar = 1317 W/m², albedo = 0.18).

## Methodology

- **Geometry:** 2U CubeSat (0.1 × 0.1 × 0.2 m), SolidWorks → Thermal Desktop
- **Mesh:** ~70 nodes on the +Z face (8×16 per large face)
- **Radiative exchange:** RadCAD Monte Carlo, 5,000 rays per node
- **Analysis:** Transient, initialize nodes at 293.15 K
- **Verification:** Excel radiation-balance hand calculations

## Key Results

### Bare Type III Gray Anodized Aluminum

| Metric              |    Hot case |   Cold case |
| ------------------- | ----------: | ----------: |
| Final panel average | **47.0 °C** | **12.0 °C** |
| Component              | Sim temp (hot) | Op limit |           Margin |
| ---------------------- | -------------: | -------: | ---------------: |
| Battery (Cannon BP955) |         +44 °C |   +40 °C | **−4 °C (FAIL)** |
| Jetson TX2             |         +62 °C |   +80 °C |       **+18 °C** |
| Iridium 9603           |         +49 °C |   +70 °C |       **+21 °C** |
| Solar panel            |         +55 °C |   +85 °C |       **+30 °C** |

Three of four components stay inside their temperature range. The battery exceeds its +40 °C ceiling by 4 °C in the hot case, which was expected given the small temperature range. Design iterations are continuing from this baseline, and the work done here provides a strong foundation to build from.

## Materials Trade Study

16 candidate surface treatments catalogued across films, paints, and anodizations, with BOL α / ε, supplier, and cost.

## Iterative Processes

Five design revisions were carried out and each revision was addressed a flaw in the previous one.
Left: early Rev 1 temperature field: coarse mesh, narrow range, used to verify radiative boundary conditions.\
 Right: Rev 4 temperature field: fine mesh across the full 2U assembly with internal components included, showing the full thermal gradient from sun-lit to shaded surfaces.

## Thermal Vacuum Testing

Preliminary component-level thermal-vacuum tests were performed on a benchtop vacuum chamber to verify that key electronics survive and operate in vacuum and to spot-check thermal model assumptions (surface emissivity, outgassing, thermocouple attachment) before scaling to a full system-level test
Left: electronics test article instrumented with type-T thermocouples on the baseplate inside the chamber.\
Right: bell-jar vacuum chamber pulled down to rough vacuum for the test run.

File: data/materials-properties.csv
material,category,alpha_BOL,epsilon_BOL,supplier,relative_cost,notes
Silvered FEP (Ag-FEP),film,0.08,0.70,Dunmore / Sheldahl,high,Gold-standard passive radiator film
ITO-coated Ag-FEP,film,0.08,0.70,Dunmore,high,Conductive variant for ESD control
Aluminized Kapton (VDA Kapton),film,0.35,0.15,Dunmore / Sheldahl,medium,Low-epsilon insulator; poor radiator face
Acktar White film,film,0.35,0.75,Acktar / Edmund Optics,medium,Flexible high-epsilon white skin
Acktar Metal Velvet (black),film,0.98,0.98,Acktar / Edmund Optics,medium,Internals / shade; runs hot in sun
S13GP:6N/LO-1,paint,0.18,0.88,HII AMCL,low,White ZnO; plan EOL darkening
NZOT / DNZOT,paint,0.11,0.90,HII AMCL,low-medium,Strong 2U sun-view radiator candidate
YB-71P,paint,0.13,0.90,HII AMCL,medium,Heritage ZOT radiator paint
D21:6N/LO,paint,0.96,0.91,HII AMCL,low,Siloxane black; interior / shade only
Aeroglaze Z306,paint,0.95,0.88,Socomore,medium,Flight-heritage black polyurethane
Clear anodize Type II,anodize,0.40,0.80,Aerospace finisher,low,Neutral AO-resistant exterior
Black anodize Type III,anodize,0.90,0.80,Aerospace finisher,low,Hot in sun; good for internals
Chromate conversion (Alodine),anodize,0.25,0.15,Aerospace finisher,low,Conductive low-epsilon insulator
Polished aluminum,bare,0.10,0.08,Shop finish,low,Oxidizes in LEO unless protected
Type III gray anodize (current baseline),anodize,0.61,0.85,Aerospace finisher,low,Conservative baseline surface finish
Bare Al 6061 (modeled reference),bare,0.25,0.05,-,-,Used as reference case for trade study
